Repository: Cobonla/HYC-PFN

<h1 align="center">
  HYC-PFN
</h1>

<h4 align="center">Standalone program for the paper "HYC-PFN: A transformer-based foundation model for accurate and robust prediction of biomass-derived biochar properties"</h4>
  <a href="https://github.com/Cobonla/HYC-PFN/blob/main/LICENSE">
  </a>
  <a href="#abstract">Abstract</a> •
  <a href="#introduction">Introduction</a> •
  <a href="#installation">Installation</a> •
  <a href="#getting-started">Getting Started</a> •
  <a href="#citation">Citation</a>

<!-- <img src="https://github.com/user-attachments/assets/7c4671c9-2fb2-4df8-b6cc-36f3ec9fc209" width="1280"/> -->
---

## Abstract

Update soon!

---

## Introduction

This repository provides the standalone program for HYC-PFN. Please download `models.zip` from [Zenodo](https://doi.org/10.5281/zenodo.19547896) and unzip it to get the models for target prediction.

This tool predicts three key biochar properties from biomass input data using pre-trained TabPFN ensemble models:

| Target | Description |
|--------|-------------|
| **HHV** | Higher Heating Value (MJ/kg) |
| **Yield** | Biochar Yield (%) |
| **CER** | Carbon Enhancement Ratio |

---

### Step 2 — Download this repository

```shell
git clone https://github.com/Cobonla/HYC-PFN.git
```
```shell
cd HYC-PFN
```

> If you don't have `git`, download the ZIP from the green **Code** button on this page, unzip it, and open a terminal inside the unzipped folder.

### Step 3 — Download and unzip the models

Download `models.zip` from [Zenodo](https://doi.org/10.5281/zenodo.19547896) and place it inside the `HYC-PFN/` folder. After unzipping, you should see a `models/` folder containing three subfolders: `HHV/`, `Yield/`, and `CER/`.

Right-click `models.zip` → **Extract All**.

```shell
unzip models.zip
```

### Step 4 — Create a new environment


```shell
conda create -n HYC-PFN python=3.9.18
```
```shell
conda activate HYC-PFN
```

### Prepare your input file

Your input must be a CSV file with **one row per sample** and the following columns in this exact order:

| Column | Description |
|--------|-------------|
| `Samples` | Sample name or ID |
| `C (wt%)` | Carbon content |
| `H (wt%)` | Hydrogen content |
| `O (wt%)` | Oxygen content |
| `N (wt%)` | Nitrogen content |
| `S (wt%)` | Sulfur content |
| `H/C (wt%)` | H/C atomic ratio |
| `FC (wt%)` | Fixed carbon |
| `Ash (wt%)` | Ash content |
| `VM/FC (wt%)` | Volatile matter / Fixed carbon ratio |
| `CL (wt%)` | Cellulose content |
| `HC (wt%)` | Hemicellulose content |
| `LG (wt%)` | Lignin content |
| `Temp (°C)` | Pyrolysis temperature |
| `Time (min)` | Residence time |
| `HR (°C/min)` | Heating rate |

See `example/Example_input.csv` for a ready-to-use template. You can open it in Excel, fill in your own data, and save it as CSV.

### Run prediction

Replace `{HHV/Yield/CER}` with the property you want to predict:

```shell
python run_prediction.py --input example/Example_input.csv --target HHV
```
```shell
python run_prediction.py --input example/Example_input.csv --target Yield
```
```shell
python run_prediction.py --input example/Example_input.csv --target CER
```

To save results to a specific file, add `--output`:

```shell
python run_prediction.py --input example/Example_input.csv --target HHV --output my_results.csv
```

Results are printed to the screen and saved as a CSV file with columns `Samples` and `predicted_HHV` (or `predicted_Yield` / `predicted_CER`).

### Troubleshooting

**`ModuleNotFoundError`** — You may have forgotten to activate the environment. Run `conda activate HYC-PFN` and try again.

**`FileNotFoundError: models/HHV`** — Make sure you are running the command from inside the `HYC-PFN/` folder.

**Column name error** — Check that your CSV column names match exactly as shown in the table above, including spaces and special characters like `°`.

---

## Citation

If you use this code or part of it, please cite the following paper:

```bibtex
@article{phan2026hycpfn,
  title={HYC-PFN: A transformer-based foundation model for accurate and robust prediction of biomass-derived biochar properties},
  author={Phan, Le Thi, Nithiyanandam, Saraswathy, Zhang, Zilong, and Manavalan, Balachandran},
  journal={},
  volume={},
  pages={},
  year={2026},
  publisher={}
}
```

---

File: Dataset/Case study/C1.csv
Biomass,C,H,O,N,S,H/C,FC,Ash,VM/FC,Temp,Time,HR,HHV,CER,Yield,Reference
Coconut fiber,47.75,5.61,45.51,0.9,0.23,1.41,11.1,8.05,7.28,200,20,15,19.93,103.2,83.11,http://dx.doi.org/10.1016/j.fuel.2015.05.032
Coconut fiber,47.75,5.61,45.51,0.9,0.23,1.41,11.1,8.05,7.28,330,20,15,25.36,79.33,50.21,http://dx.doi.org/10.1016/j.fuel.2015.05.032
Coconut fiber,47.75,5.61,45.51,0.9,0.23,1.41,11.1,8.05,7.28,225,20,15,20.36,101.65,80.13,http://dx.doi.org/10.1016/j.fuel.2015.05.032
Coconut fiber,47.75,5.61,45.51,0.9,0.23,1.41,11.1,8.05,7.28,250,20,15,21.03,90.66,69.19,http://dx.doi.org/10.1016/j.fuel.2015.05.032
Coconut fiber,47.75,5.61,45.51,0.9,0.23,1.41,11.1,8.05,7.28,300,20,15,23.8,82.52,55.65,http://dx.doi.org/10.1016/j.fuel.2015.05.032
Coconut fiber,47.75,5.61,45.51,0.9,0.23,1.41,11.1,8.05,7.28,275,20,15,22.63,90.05,63.87,http://dx.doi.org/10.1016/j.fuel.2015.05.032
Orange pomace,42.62,6.36,44.78,2.08,0.16,1.79,27.8,4,2.45,350,30,5,26.01,72.45,43.2,http://dx.doi.org/10.1016/j.jaap.2016.05.006
Poultry litter,35.7,5.27,40.98,9.61,0.24,1.77,23.5,8.2,2.91,300,30,5,20.23,81.91,49.8,http://dx.doi.org/10.1016/j.jaap.2016.05.006
Poultry litter,35.7,5.27,40.98,9.61,0.24,1.77,23.5,8.2,2.91,500,30,5,22.26,60.26,33.3,http://dx.doi.org/10.1016/j.jaap.2016.05.006
Orange pomace,42.62,6.36,44.78,2.08,0.16,1.79,27.8,4,2.45,600,30,5,25.1,44.67,27.6,http://dx.doi.org/10.1016/j.jaap.2016.05.006
Vine pruning,40.86,5.27,48.07,1.03,0.47,1.55,24.8,4.3,2.86,250,30,5,19.85,110.42,71.2,http://dx.doi.org/10.1016/j.jaap.2016.05.006
Orange pomace,42.62,6.36,44.78,2.08,0.16,1.79,27.8,4,2.45,250,30,5,21.77,101.2,72.1,http://dx.doi.org/10.1016/j.jaap.2016.05.006
Orange pomace,42.62,6.36,44.78,2.08,0.16,1.79,27.8,4,2.45,500,30,5,23.93,47.21,30.6,http://dx.doi.org/10.1016/j.jaap.2016.05.006
Orange pomace,42.62,6.36,44.78,2.08,0.16,1.79,27.8,4,2.45,300,30,5,23.07,76.01,51.1,http://dx.doi.org/10.1016/j.jaap.2016.05.006
Vine pruning,40.86,5.27,48.07,1.03,0.47,1.55,24.8,4.3,2.86,300,30,5,21.58,98.8,58.6,http://dx.doi.org/10.1016/j.jaap.2016.05.006
Algal biomass,35.1,4,38.1,1.05,0.95,1.37,20.8,20.8,2.81,350,30,5,15.54,84.91,59.39,http://dx.doi.org/10.1016/j.jaap.2016.05.006
Poultry litter,35.7,5.27,40.98,9.61,0.24,1.77,23.5,8.2,2.91,600,30,5,20.61,52.11,31.1,http://dx.doi.org/10.1016/j.jaap.2016.05.006
Algal biomass,35.1,4,38.1,1.05,0.95,1.37,20.8,20.8,2.81,300,30,5,15.13,88.27,63.42,http://dx.doi.org/10.1016/j.jaap.2016.05.006
Agro-food waste,40.8,4.1,42,3.9,0.2,1.21,5.59,9.86,15.13,300,30,5,20.6,88.53,52.3,https://doi.org/10.1016/j.chemosphere.2021.131531
Agro-food waste,40.8,4.1,42,3.9,0.2,1.21,5.59,9.86,15.13,500,30,5,22,58.93,32.6,https://doi.org/10.1016/j.chemosphere.2021.131531
Agro-food waste,40.8,4.1,42,3.9,0.2,1.21,5.59,9.86,15.13,600,30,5,22.2,55.27,30.3,https://doi.org/10.1016/j.chemosphere.2021.131531
Agro-food waste,40.8,4.1,42,3.9,0.2,1.21,5.59,9.86,15.13,400,30,5,21.1,58.6,33.8,https://doi.org/10.1016/j.chemosphere.2021.131531
Rape stalk,43.92,5.92,42.54,0.49,0.71,1.62,7.49,6.42,11.49,600,30,10,26.17,53.93,32.5,https://doi.org/10.1016/j.energy.2017.11.062
Rape stalk,43.92,5.92,42.54,0.49,0.71,1.62,7.49,6.42,11.49,550,30,10,25.4,51.41,31.92,https://doi.org/10.1016/j.energy.2017.11.062
Wheat straw,42.95,5.64,40.51,0.76,0.78,1.58,9.93,9.37,8.13,600,30,10,23.83,52.02,33.64,https://doi.org/10.1016/j.energy.2017.11.062
Cotton stalk,43.95,5.81,41.12,1.12,0.56,1.59,10.17,7.45,8.1,600,30,10,25.45,57.2,35.67,https://doi.org/10.1016/j.energy.2017.11.062
Rape stalk,43.92,5.92,42.54,0.49,0.71,1.62,7.49,6.42,11.49,500,30,10,24.5,50.77,32.68,https://doi.org/10.1016/j.energy.2017.11.062
Rice Straw,40.06,5.47,40.23,0.69,0.48,1.64,10.06,13.07,7.64,600,30,10,20.03,50.13,35.59,https://doi.org/10.1016/j.energy.2017.11.062
Rice Straw,40.06,5.47,40.23,0.69,0.48,1.64,10.06,13.07,7.64,350,30,10,18.3,69.08,53.68,https://doi.org/10.1016/j.energy.2017.11.062
Wheat straw,42.95,5.64,40.51,0.76,0.78,1.58,9.93,9.37,8.13,550,30,10,23,50.03,33.52,https://doi.org/10.1016/j.energy.2017.11.062
Rice Straw,40.06,5.47,40.23,0.69,0.48,1.64,10.06,13.07,7.64,550,30,10,19.9,51.28,36.64,https://doi.org/10.1016/j.energy.2017.11.062
Rice Straw,40.06,5.47,40.23,0.69,0.48,1.64,10.06,13.07,7.64,500,30,10,19.8,52.22,37.5,https://doi.org/10.1016/j.energy.2017.11.062
Rice Straw,40.06,5.47,40.23,0.69,0.48,1.64,10.06,13.07,7.64,450,30,10,19.6,55.11,39.98,https://doi.org/10.1016/j.energy.2017.11.062
Rice Straw,40.06,5.47,40.23,0.69,0.48,1.64,10.06,13.07,7.64,300,30,10,17.4,91.15,74.49,https://doi.org/10.1016/j.energy.2017.11.062
Cotton stalk,43.95,5.81,41.12,1.12,0.56,1.59,10.17,7.45,8.1,550,30,10,24.6,55.74,35.96,https://doi.org/10.1016/j.energy.2017.11.062
Rice Straw,40.06,5.47,40.23,0.69,0.48,1.64,10.06,13.07,7.64,400,30,10,19,58.43,43.73,https://doi.org/10.1016/j.energy.2017.11.062
Rape stalk,43.92,5.92,42.54,0.49,0.71,1.62,7.49,6.42,11.49,450,30,10,23.4,52.62,35.46,https://doi.org/10.1016/j.energy.2017.11.062
Wheat straw,42.95,5.64,40.51,0.76,0.78,1.58,9.93,9.37,8.13,500,30,10,22,48.63,34.06,https://doi.org/10.1016/j.energy.2017.11.062
Cotton stalk,43.95,5.81,41.12,1.12,0.56,1.59,10.17,7.45,8.1,500,30,10,23.8,52.46,34.98,https://doi.org/10.1016/j.energy.2017.11.062
Wheat straw,42.95,5.64,40.51,0.76,0.78,1.58,9.93,9.37,8.13,450,30,10,21.1,51.43,37.56,https://doi.org/10.1016/j.energy.2017.11.062
Wheat straw,42.95,5.64,40.51,0.76,0.78,1.58,9.93,9.37,8.13,300,30,10,18.1,81.87,69.7,https://doi.org/10.1016/j.energy.2017.11.062
Rape stalk,43.92,5.92,42.54,0.49,0.71,1.62,7.49,6.42,11.49,400,30,10,22.1,53.66,38.29,https://doi.org/10.1016/j.energy.2017.11.062
Corn stover,43.28,5.92,39.32,1.96,0.66,1.64,8.93,8.86,9.21,600,30,10,22.54,50.01,35.79,https://doi.org/10.1016/j.energy.2017.11.062

File: Dataset/Case study/C2.csv
Biomass,C,H,O,N,H/C,FC,Ash,VM/FC,Temp,Time,HR,Yield,Reference
Comcob,48.12,6.48,43.51,1.89,1.62,18.01,3.28,4.37,400,60,10,26.6,https://doi.org/10.1016/j.biortech.2014.07.077
Comcob,48.12,6.48,43.51,1.89,1.62,18.01,3.28,4.37,500,60,10,25.32,https://doi.org/10.1016/j.biortech.2014.07.077
Comcob,48.12,6.48,43.51,1.89,1.62,18.01,3.28,4.37,600,60,10,24.9,https://doi.org/10.1016/j.biortech.2014.07.077
Wheat straw,37.83,10.18,36.74,1.31,3.23,15.12,9.23,5,300,30,10,62.21,10.11975/j.issn.1002-6819.2018.05.026
Corn stover,41,7.17,33.24,0.99,2.1,15.38,6.12,5.1,300,30,10,62.89,10.11975/j.issn.1002-6819.2018.05.026
Rice Straw,38.62,6.1,32.88,1.6,1.9,13.43,14.63,5.36,300,30,10,72.32,10.11975/j.issn.1002-6819.2018.05.026
Rape stalk,39.7,7.63,38.8,1.13,2.31,16.12,7.63,4.73,300,30,10,69.35,10.11975/j.issn.1002-6819.2018.05.026
Wheat straw,37.83,10.18,36.74,1.31,3.23,15.12,9.23,5,400,30,10,40,10.11975/j.issn.1002-6819.2018.05.026
Rape stalk,39.7,7.63,38.8,1.13,2.31,16.12,7.63,4.73,400,30,10,38.66,10.11975/j.issn.1002-6819.2018.05.026
Rice Straw,38.62,6.1,32.88,1.6,1.9,13.43,14.63,5.36,400,30,10,44.56,10.11975/j.issn.1002-6819.2018.05.026
Corn stover,41,7.17,33.24,0.99,2.1,15.38,6.12,5.1,400,30,10,41.58,10.11975/j.issn.1002-6819.2018.05.026
Cotton stalk,36.71,7.77,41.55,1.19,2.54,17.96,4.38,4.32,400,30,10,42.73,10.11975/j.issn.1002-6819.2018.05.026
Wheat straw,37.83,10.18,36.74,1.31,3.23,15.12,9.23,5,500,30,10,36.56,10.11975/j.issn.1002-6819.2018.05.026
Rape stalk,39.7,7.63,38.8,1.13,2.31,16.12,7.63,4.73,500,30,10,33.18,10.11975/j.issn.1002-6819.2018.05.026
Rice Straw,38.62,6.1,32.88,1.6,1.9,13.43,14.63,5.36,500,30,10,39.15,10.11975/j.issn.1002-6819.2018.05.026
Corn stover,41,7.17,33.24,0.99,2.1,15.38,6.12,5.1,500,30,10,34.79,10.11975/j.issn.1002-6819.2018.05.026
Cotton stalk,36.71,7.77,41.55,1.19,2.54,17.96,4.38,4.32,500,30,10,39.97,10.11975/j.issn.1002-6819.2018.05.026
Wheat straw,37.83,10.18,36.74,1.31,3.23,15.12,9.23,5,600,30,10,32.65,10.11975/j.issn.1002-6819.2018.05.026
Rape stalk,39.7,7.63,38.8,1.13,2.31,16.12,7.63,4.73,600,30,10,32.96,10.11975/j.issn.1002-6819.2018.05.026
Cotton stalk,36.71,7.77,41.55,1.19,2.54,17.96,4.38,4.32,600,30,10,36.68,10.11975/j.issn.1002-6819.2018.05.026
Rice Straw,38.62,6.1,32.88,1.6,1.9,13.43,14.63,5.36,600,30,10,37.89,10.11975/j.issn.1002-6819.2018.05.026
Wheat straw,37.83,10.18,36.74,1.31,3.23,15.12,9.23,5,700,30,10,30.98,10.11975/j.issn.1002-6819.2018.05.026
Cotton stalk,36.71,7.77,41.55,1.19,2.54,17.96,4.38,4.32,700,30,10,33.12,10.11975/j.issn.1002-6819.2018.05.026
Pinewood sawdust,49.1,5.55,44.9,0.45,1.36,16.72,0.53,4.95,500,30,20,25.98,10.15376/biores.13.2.3429-3446
Pinewood sawdust,49.1,5.55,44.9,0.45,1.36,16.72,0.53,4.95,600,30,20,23.12,10.15376/biores.13.2.3429-3446
Pinewood sawdust,49.1,5.55,44.9,0.45,1.36,16.72,0.53,4.95,700,30,20,22.08,10.15376/biores.13.2.3429-3446
Pinewood sawdust,49.1,5.55,44.9,0.45,1.36,16.72,0.53,4.95,800,30,20,20.78,10.15376/biores.13.2.3429-3446
Cotton stalk,43.95,5.81,41.12,1.12,1.59,10.17,7.45,8.1,300,30,20,71.28,10.1016/j.biortech.2017.11.012
Cotton stalk,43.95,5.81,41.12,1.12,1.59,10.17,7.45,8.1,300,60,15,68.68,10.1016/j.biortech.2017.11.012
Cotton stalk,43.95,5.81,41.12,1.12,1.59,10.17,7.45,8.1,400,90,20,42.45,10.1016/j.biortech.2017.11.012
Cotton stalk,43.95,5.81,41.12,1.12,1.59,10.17,7.45,8.1,400,30,10,42.82,10.1016/j.biortech.2017.11.012
Cotton stalk,43.95,5.81,41.12,1.12,1.59,10.17,7.45,8.1,500,30,5,36.34,10.1016/j.biortech.2017.11.012
Cotton stalk,43.95,5.81,41.12,1.12,1.59,10.17,7.45,8.1,500,60,10,37.21,10.1016/j.biortech.2017.11.012
Cotton stalk,43.95,5.81,41.12,1.12,1.59,10.17,7.45,8.1,500,90,15,36.28,10.1016/j.biortech.2017.11.012
Cotton stalk,43.95,5.81,41.12,1.12,1.59,10.17,7.45,8.1,600,30,15,32.59,10.1016/j.biortech.2017.11.012
Cotton stalk,43.95,5.81,41.12,1.12,1.59,10.17,7.45,8.1,600,60,20,34.17,10.1016/j.biortech.2017.11.012
Cotton stalk,43.95,5.81,41.12,1.12,1.59,10.17,7.45,8.1,600,90,5,35.33,10.1016/j.biortech.2017.11.012
Bagasse,51.71,5.32,42.64,0.33,1.23,17.4,2.37,4.61,500,60,10,24.5,https://doi.org/10.1016/j.biortech.2013.08.135
Wood stem,50.52,5.81,43.44,0.23,1.38,11.73,0.44,7.49,500,60,10,22.3,https://doi.org/10.1016/j.biortech.2013.08.135
Palm kernel shell,55.82,5.62,37.73,0.84,1.21,20.32,3.86,3.73,500,60,10,32.2,https://doi.org/10.1016/j.biortech.2013.08.135
Wood bark,53.42,6.12,39.06,1.4,1.37,18,5.44,4.25,500,60,10,31.9,https://doi.org/10.1016/j.biortech.2013.08.135
Cocopeat,61.57,4.37,33.04,1.02,0.85,23.18,6.58,3.03,500,60,10,38.7,https://doi.org/10.1016/j.biortech.2013.08.135
Wheat straw,41.4,5.6,53.1,0,1.62,15,6.56,5.23,350,20,5,38.9,10.1111/gcbb.12030
Wheat straw,41.4,5.6,53.1,0,1.62,15,6.56,5.23,450,20,5,31.2,10.1111/gcbb.12030
Wheat straw,41.4,5.6,53.1,0,1.62,15,6.56,5.23,550,20,5,30.1,10.1111/gcbb.12030
Pine,49.5,5.9,44.7,0,1.43,22.31,2.07,3.39,650,20,5,29.1,10.1111/gcbb.12030
Wheat straw,41.4,5.6,53.1,0,1.62,15,6.56,5.23,650,20,5,29.5,10.1111/gcbb.12030
Bamboo,50.21,5.63,42.93,1.23,1.35,16.05,1.23,5.15,300,10,10,49.3,https://doi.org/10.1016/j.fuel.2015.01.092
Bamboo,50.21,5.63,42.93,1.23,1.35,16.05,1.23,5.15,400,10,10,30.7,https://doi.org/10.1016/j.fuel.2015.01.092
Bamboo,50.21,5.63,42.93,1.23,1.35,16.05,1.23,5.15,500,10,10,26,https://doi.org/10.1016/j.fuel.2015.01.092
Bamboo,50.21,5.63,42.93,1.23,1.35,16.05,1.23,5.15,600,10,10,24.3,https://doi.org/10.1016/j.fuel.2015.01.092
Bamboo,50.21,5.63,42.93,1.23,1.35,16.05,1.23,5.15,700,10,10,23.6,https://doi.org/10.1016/j.fuel.2015.01.092
Soybean oil cake,44.48,6.28,40.49,8.21,1.69,14.44,5.83,4.83,600,60,5,29.72,https://doi.org/10.1016/j.jhazmat.2008.10.011
Soybean oil cake,44.48,6.28,40.49,8.21,1.69,14.44,5.83,4.83,800,60,5,27.77,https://doi.org/10.1016/j.jhazmat.2008.10.011
Soybean oil cake,49.27,6.55,42.62,1.56,1.6,12.45,5.7,6.12,900,60,10,21.3,https://doi.org/10.1016/j.jhazmat.2008.10.011
Bamboo,47.66,6.18,46.01,0.15,1.56,17.14,1.6,4.74,300,60,10,46.67,10.15376/biores.12.3.4652-4669
Bamboo,47.66,6.18,46.01,0.15,1.56,17.14,1.6,4.74,400,60,10,33.07,10.15376/biores.12.3.4652-4669
Bamboo,47.66,6.18,46.01,0.15,1.56,17.14,1.6,4.74,500,60,10,29.43,10.15376/biores.12.3.4652-4669
Bamboo,47.66,6.18,46.01,0.15,1.56,17.14,1.6,4.74,600,60,10,27.84,10.15376/biores.12.3.4652-4669
Bamboo,47.66,6.18,46.01,0.15,1.56,17.14,1.6,4.74,700,60,10,27.1,10.15376/biores.12.3.4652-4669
Bamboo,47.66,6.18,46.01,0.15,1.56,17.14,1.6,4.74,800,60,10,26.3,10.15376/biores.12.3.4652-4669
Rapeseed oil cake,45.92,6.21,40.09,6.9,1.62,17.67,7.05,4.26,400,30,5,38.4,https://doi.org/10.1016/j.biortech.2008.04.040
Rapeseed oil cake,45.92,6.21,40.09,6.9,1.62,17.67,7.05,4.26,450,30,5,34.66,https://doi.org/10.1016/j.biortech.2008.04.040
Rapeseed oil cake,45.92,6.21,40.09,6.9,1.62,17.67,7.05,4.26,500,30,5,33.23,https://doi.org/10.1016/j.biortech.2008.04.040
Agro food waste,40.8,4.1,42,3.9,1.21,5.59,9.86,15.13,300,30,5,52.3,https://doi.org/10.1016/j.chemosphere.2021.131431
Agro-food waste,40.8,4.1,42,3.9,1.21,5.59,9.86,15.13,400,30,5,33.8,https://doi.org/10.1016/j.chemosphere.2021.131431
Agro-food waste,40.8,4.1,42,3.9,1.21,5.59,9.86,15.13,500,30,5,32.6,https://doi.org/10.1016/j.chemosphere.2021.131431
Canola hull,42.5,5.1,40.5,2.2,1.44,4.33,9.96,19.79,600,60,5,28.8,https://doi.org/10.1016/j.chemosphere.2021.131431
Agro-food waste,40.8,4.1,42,3.9,1.21,5.59,9.86,15.13,600,30,5,30.3,https://doi.org/10.1016/j.chemosphere.2021.131431
Oat hull,43.2,5.5,45.7,0.2,1.53,7.22,5.73,12.06,600,60,5,29.1,https://doi.org/10.1016/j.chemosphere.2021.131431
Straw pallet,42,5.5,44.9,0.1,1.57,15.32,7.41,5.04,350,10,5,42.1,https://doi.org/10.1111/gcbb.12137
Straw pallet,42,5.5,44.9,0.1,1.57,15.32,7.41,5.04,650,10,5,31.2,https://doi.org/10.1111/gcbb.12137
Hinoki cypress,51.88,6.21,41.76,0.16,1.44,15.09,0.16,5.62,350,60,10,32.7,https://doi.org/10.1016/j.biortech.2019.121527
Hinoki cypress,51.88,6.21,41.76,0.16,1.44,15.09,0.16,5.62,400,60,10,27.9,https://doi.org/10.1016/j.biortech.2019.121527
Hinoki cypress,51.88,6.21,41.76,0.16,1.44,15.09,0.16,5.62,500,60,10,23.3,https://doi.org/10.1016/j.biortech.2019.121527
Hinoki cypress,51.88,6.21,41.76,0.16,1.44,15.09,0.16,5.62,600,60,10,20.7,https://doi.org/10.1016/j.biortech.2019.121527
Pine needle,74.52,6.54,15,3.94,1.05,26.32,1.99,2.48,500,180,7,31.82,https://doi.org/10.1016/j.biortech.2013.06.033
Pine needle,74.52,6.54,15,3.94,1.05,26.32,1.99,2.48,700,180,7,24.95,https://doi.org/10.1016/j.biortech.2013.06.033
Bamboo,47.1,6.5,45.8,0.6,1.66,26.6,1.7,2.7,450,60,5,29.4,https://doi.org/10.1016/j.apsusc.2014.07.126
Peanut shell,41.41,5.75,47.36,1.24,1.67,16.67,4.25,4.27,400,180,5,40.14,https://doi.org/10.1016/j.jece.2022.107328
Apricot shell,44.78,5.91,48.85,0.092,1.58,17.13,0.37,4.4,400,180,5,32.85,https://doi.org/10.1016/j.jece.2022.107328
Coconut shell,47.16,5.78,46.36,0.11,1.47,19.98,0.59,3.63,400,180,5,35.18,https://doi.org/10.1016/j.jece.2022.107328
Walnut shell,43.96,5.69,48.89,0.35,1.55,18.64,1.11,3.87,400,180,5,37.19,https://doi.org/10.1016/j.jece.2022.107328
Peanut shell,41.41,5.75,47.36,1.24,1.67,16.67,4.25,4.27,500,180,5,34.49,https://doi.org/10.1016/j.jece.2022.107328
Walnut shell,43.96,5.69,48.89,0.35,1.55,18.64,1.11,3.87,500,180,5,32.13,https://doi.org/10.1016/j.jece.2022.107328
Peanut shell,41.41,5.75,47.36,1.24,1.67,16.67,4.25,4.27,600,180,5,33.81,https://doi.org/10.1016/j.jece.2022.107328
Apricot shell,44.78,5.91,48.85,0.092,1.58,17.13,0.37,4.4,600,180,5,28.32,https://doi.org/10.1016/j.jece.2022.107328
Walnut shell,43.96,5.69,48.89,0.35,1.55,18.64,1.11,3.87,600,180,5,29.89,https://doi.org/10.1016/j.jece.2022.107328
Peanut shell,41.41,5.75,47.36,1.24,1.67,16.67,4.25,4.27,700,180,5,28.01,https://doi.org/10.1016/j.jece.2022.107328
Walnut shell,43.96,5.69,48.89,0.35,1.55,18.64,1.11,3.87,700,180,5,27.36,https://doi.org/10.1016/j.jece.2022.107328
Peanut shell,41.41,5.75,47.36,1.24,1.67,16.67,4.25,4.27,800,180,5,23.72,https://doi.org/10.1016/j.jece.2022.107328
Walnut shell,43.96,5.69,48.89,0.35,1.55,18.64,1.11,3.87,800,180,5,23.25,https://doi.org/10.1016/j.jece.2022.107328
Water hyacinth,36.18,5.04,48.14,1.46,1.67,14.72,9.18,4.8,300,45,10,56.2,https://doi.org/10.1016/j.scitotenv.2022.155253
Sugarcane bagasse,42.22,5.41,49.98,0.16,1.54,16.15,2.23,4.63,300,45,10,46.8,https://doi.org/10.1016/j.scitotenv.2022.155253
Sugarcane bagasse,42.22,5.41,49.98,0.16,1.54,16.15,2.23,4.63,400,45,10,34.5,https://doi.org/10.1016/j.scitotenv.2022.155253
Water hyacinth,36.18,5.04,48.14,1.46,1.67,14.72,9.18,4.8,400,45,10,45,https://doi.org/10.1016/j.scitotenv.2022.155253
Sugarcane bagasse,42.22,5.41,49.98,0.16,1.54,16.15,2.23,4.63,500,45,10,30.5,https://doi.org/10.1016/j.scitotenv.2022.155253
Sugarcane bagasse,42.22,5.41,49.98,0.16,1.54,16.15,2.23,4.63,600,45,10,28.5,https://doi.org/10.1016/j.scitotenv.2022.155253
Sugarcane bagasse,42.22,5.41,49.98,0.16,1.54,16.15,2.23,4.63,700,45,10,26.5,https://doi.org/10.1016/j.scitotenv.2022.155253
Rice straw,37.18,5.81,56.39,0.62,1.88,9.08,13.91,8.41,600,60,10,35.63,https://doi.org/10.1016/j.biteb.2021.100818
Oil palm front,41.63,5.31,51.34,1.72,1.53,13.18,0.12,6.07,500,120,10,29.29,https://doi.org/10.1016/j.envpol.2020.116197
