Repository: Cobonla/HYC-PFN

<h1 align="center">
  HYC-PFN
</h1>

<h4 align="center">Standalone program for the paper "HYC-PFN: A transformer-based foundation model for accurate and robust prediction of biomass-derived biochar properties"</h4>
  <a href="https://github.com/Cobonla/HYC-PFN/blob/main/LICENSE">
  </a>
  <a href="#abstract">Abstract</a> •
  <a href="#introduction">Introduction</a> •
  <a href="#installation">Installation</a> •
  <a href="#getting-started">Getting Started</a> •
  <a href="#citation">Citation</a>

<!-- <img src="https://github.com/user-attachments/assets/7c4671c9-2fb2-4df8-b6cc-36f3ec9fc209" width="1280"/> -->
---

## Abstract

Update soon!

---

## Introduction

This repository provides the standalone program for HYC-PFN. Please download `models.zip` from [Zenodo](https://doi.org/10.5281/zenodo.19547896) and unzip it to get the models for target prediction.

This tool predicts three key biochar properties from biomass input data using pre-trained TabPFN ensemble models:

| Target | Description |
|--------|-------------|
| **HHV** | Higher Heating Value (MJ/kg) |
| **Yield** | Biochar Yield (%) |
| **CER** | Carbon Enhancement Ratio |

---

### Step 2 — Download this repository

```shell
git clone https://github.com/Cobonla/HYC-PFN.git
```
```shell
cd HYC-PFN
```

> If you don't have `git`, download the ZIP from the green **Code** button on this page, unzip it, and open a terminal inside the unzipped folder.

### Step 3 — Download and unzip the models

Download `models.zip` from [Zenodo](https://doi.org/10.5281/zenodo.19547896) and place it inside the `HYC-PFN/` folder. After unzipping, you should see a `models/` folder containing three subfolders: `HHV/`, `Yield/`, and `CER/`.

Right-click `models.zip` → **Extract All**.

```shell
unzip models.zip
```

### Step 4 — Create a new environment


```shell
conda create -n HYC-PFN python=3.9.18
```
```shell
conda activate HYC-PFN
```

### Prepare your input file

Your input must be a CSV file with **one row per sample** and the following columns in this exact order:

| Column | Description |
|--------|-------------|
| `Samples` | Sample name or ID |
| `C (wt%)` | Carbon content |
| `H (wt%)` | Hydrogen content |
| `O (wt%)` | Oxygen content |
| `N (wt%)` | Nitrogen content |
| `S (wt%)` | Sulfur content |
| `H/C (wt%)` | H/C atomic ratio |
| `FC (wt%)` | Fixed carbon |
| `Ash (wt%)` | Ash content |
| `VM/FC (wt%)` | Volatile matter / Fixed carbon ratio |
| `CL (wt%)` | Cellulose content |
| `HC (wt%)` | Hemicellulose content |
| `LG (wt%)` | Lignin content |
| `Temp (°C)` | Pyrolysis temperature |
| `Time (min)` | Residence time |
| `HR (°C/min)` | Heating rate |

See `example/Example_input.csv` for a ready-to-use template. You can open it in Excel, fill in your own data, and save it as CSV.

### Run prediction

Replace `{HHV/Yield/CER}` with the property you want to predict:

```shell
python run_prediction.py --input example/Example_input.csv --target HHV
```
```shell
python run_prediction.py --input example/Example_input.csv --target Yield
```
```shell
python run_prediction.py --input example/Example_input.csv --target CER
```

To save results to a specific file, add `--output`:

```shell
python run_prediction.py --input example/Example_input.csv --target HHV --output my_results.csv
```

Results are printed to the screen and saved as a CSV file with columns `Samples` and `predicted_HHV` (or `predicted_Yield` / `predicted_CER`).

### Troubleshooting

**`ModuleNotFoundError`** — You may have forgotten to activate the environment. Run `conda activate HYC-PFN` and try again.

**`FileNotFoundError: models/HHV`** — Make sure you are running the command from inside the `HYC-PFN/` folder.

**Column name error** — Check that your CSV column names match exactly as shown in the table above, including spaces and special characters like `°`.

---

## Citation

If you use this code or part of it, please cite the following paper:

```bibtex
@article{phan2026hycpfn,
  title={HYC-PFN: A transformer-based foundation model for accurate and robust prediction of biomass-derived biochar properties},
  author={Phan, Le Thi, Nithiyanandam, Saraswathy, Zhang, Zilong, and Manavalan, Balachandran},
  journal={},
  volume={},
  pages={},
  year={2026},
  publisher={}
}
```

---

File: Dataset/Dataset/Biochar_cleaned_data.csv (part 1 of 3)
Biomass,C (wt%),H (wt%),O (wt%),N (wt%),S (wt%),H/C (wt%),O/C (wt%),(O+N)/C (wt%),BHHV (MJ/kg),VM (wt%),FC (wt%),Ash (wt%),VM/FC (wt%),CL (wt%),HC (wt%),LG (wt%),Temp (°C),Time (min),HR (°C/min),HHV (MJ/kg),Yield (%),CER (%),Reference
Mesocarp fiber,45.03,6.15,47.89,0.94,0,1.64,0.8,0.82,15.45,85.34,8.32,6.35,10.26,23.7,30.5,27.3,500,6,10,29.06,29.8,56.04,https://doi.org/10.1007/s12155-013-9313-8
Palm empty fruit bunches,43.06,5.98,50.42,0.55,0,1.65,0.88,0.89,14.09,85.28,11.6,3.11,7.35,51.2,22.5,21.3,500,14,10,21.34,29.05,43.99,https://doi.org/10.1007/s12155-013-9313-8
Palm shell,52.05,5.37,42.1,0.49,0,1.23,0.61,0.61,17.75,77.12,13.85,9.02,5.57,27.7,21.6,44,500,16,10,28.85,35.26,57.32,https://doi.org/10.1007/s12155-013-9313-8
Chinese medicine residue,52.86,7.22,37.77,2.15,0.12,1.63,0.54,0.57,21.45,87.61,9.89,2.5,8.86,34.1,16,33.24,200,15,22,20,94.9,88.5,https://doi.org/10.1016/j.apenergy.2018.03.129
Chinese medicine residue,52.86,7.22,37.77,2.15,0.12,1.63,0.54,0.57,21.45,87.61,9.89,2.5,8.86,34.1,16.77,27.54,200,30,10,19.9,92.7,86,https://doi.org/10.1016/j.apenergy.2018.03.129
Chinese medicine residue,52.86,7.22,37.77,2.15,0.12,1.63,0.54,0.57,21.45,87.61,9.89,2.5,8.86,6,9.35,7.85,200,45,10,20.87,93.2,90.7,https://doi.org/10.1016/j.apenergy.2018.03.129
Chinese medicine residue,52.86,7.22,37.77,2.15,0.12,1.63,0.54,0.57,21.45,87.61,9.89,2.5,8.86,6,9.35,7.85,200,60,10,20.87,93.1,90.61,https://doi.org/10.1016/j.apenergy.2018.03.129
Chinese medicine residue,52.86,7.22,37.77,2.15,0.12,1.63,0.54,0.57,21.45,87.61,9.89,2.5,8.86,34.1,16,33.24,250,15,22,20.22,91.6,86.38,https://doi.org/10.1016/j.apenergy.2018.03.129
Chinese medicine residue,52.86,7.22,37.77,2.15,0.12,1.63,0.54,0.57,21.45,87.61,9.89,2.5,8.86,34.1,16.77,27.54,250,30,10,20.12,86.6,81.24,https://doi.org/10.1016/j.apenergy.2018.03.129
Chinese medicine residue,52.86,7.22,37.77,2.15,0.12,1.63,0.54,0.57,21.45,87.61,9.89,2.5,8.86,6,9.35,7.85,250,45,10,21.01,82.2,80.52,https://doi.org/10.1016/j.apenergy.2018.03.129
Chinese medicine residue,52.86,7.22,37.77,2.15,0.12,1.63,0.54,0.57,21.45,87.61,9.89,2.5,8.86,6,9.35,7.85,250,60,10,21.01,81.7,80.03,https://doi.org/10.1016/j.apenergy.2018.03.129
Chinese medicine residue,52.86,7.22,37.77,2.15,0.12,1.63,0.54,0.57,21.45,87.61,9.89,2.5,8.86,34.1,15.85,33.24,275,15,17,20.21,85.86,80.9,https://doi.org/10.1016/j.apenergy.2018.03.129
Chinese medicine residue,52.86,7.22,37.77,2.15,0.12,1.63,0.54,0.57,21.45,87.61,9.89,2.5,8.86,34.1,16.77,27.54,275,30,10,25.29,72.07,84.99,https://doi.org/10.1016/j.apenergy.2018.03.129
Chinese medicine residue,52.86,7.22,37.77,2.15,0.12,1.63,0.54,0.57,21.45,87.61,9.89,2.5,8.86,6,9.35,7.85,275,45,10,26.47,68.6,84.67,https://doi.org/10.1016/j.apenergy.2018.03.129
Chinese medicine residue,52.86,7.22,37.77,2.15,0.12,1.63,0.54,0.57,21.45,87.61,9.89,2.5,8.86,6,9.35,7.85,275,60,10,26.56,66.6,82.48,https://doi.org/10.1016/j.apenergy.2018.03.129
Chinese medicine residue,52.86,7.22,37.77,2.15,0.12,1.63,0.54,0.57,21.45,87.61,9.89,2.5,8.86,34.07,15.72,33.23,300,15,16,25.5,78.5,93.34,https://doi.org/10.1016/j.apenergy.2018.03.129
Chinese medicine residue,52.86,7.22,37.77,2.15,0.12,1.63,0.54,0.57,21.45,87.61,9.89,2.5,8.86,34.07,16.63,27.53,300,30,10,25.97,63,76.29,https://doi.org/10.1016/j.apenergy.2018.03.129
Chinese medicine residue,52.86,7.22,37.77,2.15,0.12,1.63,0.54,0.57,21.45,87.61,9.89,2.5,8.86,6,9.35,7.85,300,45,10,26.9,58.6,73.5,https://doi.org/10.1016/j.apenergy.2018.03.129
Chinese medicine residue,52.86,7.22,37.77,2.15,0.12,1.63,0.54,0.57,21.45,87.61,9.89,2.5,8.86,6,9.35,7.85,300,60,10,26.94,55.7,69.97,https://doi.org/10.1016/j.apenergy.2018.03.129
Spent coffee grounds,52.99,7.29,37.22,2.5,0,1.64,0.53,0.57,21.68,88.81,10.43,0.76,8.51,48.92,15.47,35.66,200,15,22,20.06,98.2,90.86,https://doi.org/10.1016/j.apenergy.2018.03.129
Spent coffee grounds,52.99,7.29,37.22,2.5,0,1.64,0.53,0.57,21.68,88.81,10.43,0.76,8.51,48.92,16.05,31.14,200,30,10,19.62,97,87.81,https://doi.org/10.1016/j.apenergy.2018.03.129
Spent coffee grounds,52.99,7.29,37.22,2.5,0,1.64,0.53,0.57,21.68,88.81,10.43,0.76,8.51,8.17,9.98,15.01,200,45,10,20.51,96.79,91.59,https://doi.org/10.1016/j.apenergy.2018.03.129
Spent coffee grounds,52.99,7.29,37.22,2.5,0,1.64,0.53,0.57,21.68,88.81,10.43,0.76,8.51,8.17,9.98,15.01,200,60,11,20.81,94.55,90.78,https://doi.org/10.1016/j.apenergy.2018.03.129
Spent coffee grounds,52.99,7.29,37.22,2.5,0,1.64,0.53,0.57,21.68,88.81,10.43,0.76,8.51,48.92,15.47,35.66,250,15,22,20.33,96.65,90.64,https://doi.org/10.1016/j.apenergy.2018.03.129
Spent coffee grounds,52.99,7.29,37.22,2.5,0,1.64,0.53,0.57,21.68,88.81,10.43,0.76,8.51,48.92,16.05,31.14,250,30,10,19.98,90.97,83.83,https://doi.org/10.1016/j.apenergy.2018.03.129
Spent coffee grounds,52.99,7.29,37.22,2.5,0,1.64,0.53,0.57,21.68,88.81,10.43,0.76,8.51,8.17,9.98,15.01,250,45,10,21.1,85.5,83.21,https://doi.org/10.1016/j.apenergy.2018.03.129
Spent coffee grounds,52.99,7.29,37.22,2.5,0,1.64,0.53,0.57,21.68,88.81,10.43,0.76,8.51,8.17,9.98,15.01,250,60,10,25.37,81.1,94.92,https://doi.org/10.1016/j.apenergy.2018.03.129
Spent coffee grounds,52.99,7.29,37.22,2.5,0,1.64,0.53,0.57,21.68,88.81,10.43,0.76,8.51,48.92,15.33,35.66,275,15,17,24.44,85.03,95.87,https://doi.org/10.1016/j.apenergy.2018.03.129
Spent coffee grounds,52.99,7.29,37.22,2.5,0,1.64,0.53,0.57,21.68,88.81,10.43,0.76,8.51,48.92,16.05,31.16,275,30,10,24.08,74.43,82.68,https://doi.org/10.1016/j.apenergy.2018.03.129
Spent coffee grounds,52.99,7.29,37.22,2.5,0,1.64,0.53,0.57,21.68,88.81,10.43,0.76,8.51,8.17,9.98,15.01,275,45,10,25.68,65.74,77.88,https://doi.org/10.1016/j.apenergy.2018.03.129
Spent coffee grounds,52.99,7.29,37.22,2.5,0,1.64,0.53,0.57,21.68,88.81,10.43,0.76,8.51,8.17,9.98,15.01,275,60,10,26.68,63.8,78.52,https://doi.org/10.1016/j.apenergy.2018.03.129
Spent coffee grounds,52.99,7.29,37.22,2.5,0,1.64,0.53,0.57,21.68,88.81,10.43,0.76,8.51,48.92,15.2,35.65,300,15,18,25.96,63.91,76.54,https://doi.org/10.1016/j.apenergy.2018.03.129
Spent coffee grounds,52.99,7.29,37.22,2.5,0,1.64,0.53,0.57,21.68,88.81,10.43,0.76,8.51,48.92,15.93,31.11,300,30,10,25.94,62.82,75.17,https://doi.org/10.1016/j.apenergy.2018.03.129
Spent coffee grounds,52.99,7.29,37.22,2.5,0,1.64,0.53,0.57,21.68,88.81,10.43,0.76,8.51,8.17,9.98,15.01,300,45,10,27.07,57.86,72.26,https://doi.org/10.1016/j.apenergy.2018.03.129
Spent coffee grounds,52.99,7.29,37.22,2.5,0,1.64,0.53,0.57,21.68,88.81,10.43,0.76,8.51,8.17,9.98,15.01,300,60,10,27.18,55.43,69.5,https://doi.org/10.1016/j.apenergy.2018.03.129
Microalgae residue,36.49,6.12,49.51,7.89,0,2,1.02,1.2,12.24,63.02,12.76,24.22,4.94,33.64,23.98,24.44,300,8,11,16.93,56.42,78.07,https://doi.org/10.1016/j.apenergy.2018.03.129
Corn stalks,46.6,5.96,42.4,0.47,0.2,1.52,0.68,0.69,16.71,84.51,10.77,4.72,7.85,33.24,19.11,15.44,900,26,10,18.6,26.28,29.25,https://doi.org/10.1016/j.biombioe.2024.107302
Corn cob,42.1,5.9,51.02,0.5,0.48,1.67,0.91,0.92,13.59,91.16,6.54,2.3,13.94,33.78,34.11,17.63,300,0,20,23.94,33,58.12,https://doi.org/10.1016/j.biortech.2017.02.046
Corn cob,42.1,5.9,51.02,0.5,0.48,1.67,0.91,0.92,13.59,91.16,6.54,2.3,13.94,33.78,34.11,17.63,350,0,20,24.37,25,44.82,https://doi.org/10.1016/j.biortech.2017.02.046
Corn cob,42.1,5.9,51.02,0.5,0.48,1.67,0.91,0.92,13.59,91.16,6.54,2.3,13.94,33.78,34.11,17.63,400,0,20,24.39,25,44.86,https://doi.org/10.1016/j.biortech.2017.02.046
Corn cob,42.1,5.9,51.02,0.5,0.48,1.67,0.91,0.92,13.59,91.16,6.54,2.3,13.94,33.78,34.11,17.63,450,0,20,24.49,24,43.24,https://doi.org/10.1016/j.biortech.2017.02.046
Rice husk,41.92,6.34,49.42,1.85,0.47,1.8,0.88,0.92,14.45,73.42,11.44,15.14,6.42,35.42,36.1,23.29,300,0,20,17.81,43.3,53.38,https://doi.org/10.1016/j.biortech.2017.02.046
Rice husk,41.92,6.34,49.42,1.85,0.47,1.8,0.88,0.92,14.45,73.42,11.44,15.14,6.42,35.41,36.1,23.29,350,0,20,18.12,37.2,46.66,https://doi.org/10.1016/j.biortech.2017.02.046
Rice husk,41.92,6.34,49.42,1.85,0.47,1.8,0.88,0.92,14.45,73.42,11.44,15.14,6.42,35.39,36.1,23.29,400,0,20,18.26,35.3,44.62,https://doi.org/10.1016/j.biortech.2017.02.046
Rice husk,41.92,6.34,49.42,1.85,0.47,1.8,0.88,0.92,14.45,73.42,11.44,15.14,6.42,35.38,36.1,23.29,450,0,20,18.27,35,44.27,https://doi.org/10.1016/j.biortech.2017.02.046
Rice straw,36.07,5.2,57.83,0.64,0.26,1.72,1.2,1.22,9.32,78.07,6.93,15,11.27,34.84,28.38,17.82,300,0,20,18.71,35.1,70.47,https://doi.org/10.1016/j.biortech.2017.02.046
Rice straw,36.07,5.2,57.83,0.64,0.26,1.72,1.2,1.22,9.32,78.07,6.93,15,11.27,34.84,28.38,17.82,350,0,20,18.7,35,70.23,https://doi.org/10.1016/j.biortech.2017.02.046
Rice straw,36.07,5.2,57.83,0.64,0.26,1.72,1.2,1.22,9.32,78.07,6.93,15,11.27,34.96,28.4,17.84,400,0,20,18.96,33.5,68.16,https://doi.org/10.1016/j.biortech.2017.02.046
Rice straw,36.07,5.2,57.83,0.64,0.26,1.72,1.2,1.22,9.32,78.07,6.93,15,11.27,34.96,28.38,17.92,450,0,20,18.97,33.1,67.38,https://doi.org/10.1016/j.biortech.2017.02.046
Wheat straw,38.34,5.47,55.22,0.6,0.37,1.7,1.08,1.09,10.95,83.08,10.29,6.63,8.07,40.49,27.45,18.39,300,0,20,20.87,36.1,68.81,https://doi.org/10.1016/j.biortech.2017.02.046
Wheat straw,38.34,5.47,55.22,0.6,0.37,1.7,1.08,1.09,10.95,83.08,10.29,6.63,8.07,40.49,27.45,18.39,350,0,20,20.84,34.6,65.86,https://doi.org/10.1016/j.biortech.2017.02.046
Wheat straw,38.34,5.47,55.22,0.6,0.37,1.7,1.08,1.09,10.95,83.08,10.29,6.63,8.07,40.49,27.45,18.39,400,0,20,20.86,34.4,65.54,https://doi.org/10.1016/j.biortech.2017.02.046
Wheat straw,38.34,5.47,55.22,0.6,0.37,1.7,1.08,1.09,10.95,83.08,10.29,6.63,8.07,40.49,27.45,18.39,450,0,20,21.02,32.4,62.2,https://doi.org/10.1016/j.biortech.2017.02.046
Oil palm mesocarp fiber,45.38,10.59,42.04,1.32,0.67,2.78,0.7,0.72,23.02,71.59,27.01,1.4,2.65,40.12,20.12,30.33,400,15,10,24.84,39.95,43.11,https://doi.org/10.1016/j.biortech.2017.05.180
Oil palm mesocarp fiber,45.38,10.59,42.04,1.32,0.67,2.78,0.7,0.72,23.02,71.59,27.01,1.4,2.65,40.12,20.12,30.33,450,15,10,24.84,37.8,40.79,https://doi.org/10.1016/j.biortech.2017.05.180
Oil palm mesocarp fiber,45.38,10.59,42.04,1.32,0.67,2.78,0.7,0.72,23.02,71.59,27.01,1.4,2.65,40.12,20.12,30.33,500,15,10,24.84,34.32,37.03,https://doi.org/10.1016/j.biortech.2017.05.180
Oil palm mesocarp fiber,45.38,10.59,42.04,1.32,0.67,2.78,0.7,0.72,23.02,71.59,27.01,1.4,2.65,40.12,20.12,30.33,550,15,10,24.84,34.32,37.03,https://doi.org/10.1016/j.biortech.2017.05.180
Oil palm mesocarp fiber,45.38,10.59,42.04,1.32,0.67,2.78,0.7,0.72,23.02,71.59,27.01,1.4,2.65,40.12,20.12,30.33,600,15,10,24.84,32.69,35.27,https://doi.org/10.1016/j.biortech.2017.05.180
Palm frond,41,6.74,51.24,0.67,0.35,1.96,0.94,0.95,14.37,75.16,18.97,5.87,3.96,45.22,19.22,31.24,400,15,10,24.15,30.98,52.07,https://doi.org/10.1016/j.biortech.2017.05.180
Palm frond,41,6.74,51.24,0.67,0.35,1.96,0.94,0.95,14.37,75.16,18.97,5.87,3.96,45.22,19.22,31.24,450,15,10,24.15,29.19,49.06,https://doi.org/10.1016/j.biortech.2017.05.180
Palm frond,41,6.74,51.24,0.67,0.35,1.96,0.94,0.95,14.37,75.16,18.97,5.87,3.96,45.22,19.22,31.24,500,15,10,24.15,27.79,46.7,https://doi.org/10.1016/j.biortech.2017.05.180
Palm frond,41,6.74,51.24,0.67,0.35,1.96,0.94,0.95,14.37,75.16,18.97,5.87,3.96,45.22,19.22,31.24,550,15,10,24.15,26.39,44.35,https://doi.org/10.1016/j.biortech.2017.05.180
Palm frond,41,6.74,51.24,0.67,0.35,1.96,0.94,0.95,14.37,75.16,18.97,5.87,3.96,45.22,19.22,31.24,600,15,10,24.15,24.03,40.39,https://doi.org/10.1016/j.biortech.2017.05.180
Garlic shell,42.1,4.6,52.87,0.09,0.34,1.3,0.94,0.94,11.39,76.72,12.23,11.05,6.27,41.32,29.34,17.14,100,0,5,11.4,89.72,89.77,https://doi.org/10.1016/j.biteb.2020.100558
Garlic shell,42.1,4.6,52.87,0.09,0.34,1.3,0.94,0.94,11.39,76.72,12.23,11.05,6.27,41.32,29.34,17.14,200,0,5,11.47,77.97,78.51,https://doi.org/10.1016/j.biteb.2020.100558
Garlic shell,42.1,4.6,52.87,0.09,0.34,1.3,0.94,0.94,11.39,76.72,12.23,11.05,6.27,41.32,29.34,17.14,300,0,5,19.99,43.58,76.46,https://doi.org/10.1016/j.biteb.2020.100558
Garlic shell,42.1,4.6,52.87,0.09,0.34,1.3,0.94,0.94,11.39,76.72,12.23,11.05,6.27,41.32,29.34,17.14,400,0,5,20.67,20.29,36.81,https://doi.org/10.1016/j.biteb.2020.100558
Garlic shell,42.1,4.6,52.87,0.09,0.34,1.3,0.94,0.94,11.39,76.72,12.23,11.05,6.27,41.32,29.34,17.14,500,0,5,20.77,12.2,22.24,https://doi.org/10.1016/j.biteb.2020.100558
Garlic shell,42.1,4.6,52.87,0.09,0.34,1.3,0.94,0.94,11.39,76.72,12.23,11.05,6.27,41.32,29.34,17.14,600,0,5,20.81,9.51,17.37,https://doi.org/10.1016/j.biteb.2020.100558
Garlic shell,42.1,4.6,52.87,0.09,0.34,1.3,0.94,0.94,11.39,76.72,12.23,11.05,6.27,41.32,29.34,17.14,700,0,5,20.89,7.92,14.52,https://doi.org/10.1016/j.biteb.2020.100558
Garlic shell,42.1,4.6,52.87,0.09,0.34,1.3,0.94,0.94,11.39,76.72,12.23,11.05,6.27,41.32,29.34,17.14,800,0,5,20.74,5.54,10.08,https://doi.org/10.1016/j.biteb.2020.100558
Garlic shell,42.1,4.6,52.87,0.09,0.34,1.3,0.94,0.94,11.39,76.72,12.23,11.05,6.27,41.32,29.34,17.14,900,0,5,21.73,21.41,40.83,https://doi.org/10.1016/j.biteb.2020.100558
Garlic shell,42.1,4.6,52.87,0.09,0.34,1.3,0.94,0.94,11.39,76.72,12.23,11.05,6.27,41.32,29.34,17.14,100,0,10,11.63,85.14,86.93,https://doi.org/10.1016/j.biteb.2020.100558
Garlic shell,42.1,4.6,52.87,0.09,0.34,1.3,0.94,0.94,11.39,76.72,12.23,11.05,6.27,41.32,29.34,17.14,200,0,10,12.23,77.46,83.17,https://doi.org/10.1016/j.biteb.2020.100558
Garlic shell,42.1,4.6,52.87,0.09,0.34,1.3,0.94,0.94,11.39,76.72,12.23,11.05,6.27,41.32,29.34,17.14,300,0,10,19.85,49.45,86.15,https://doi.org/10.1016/j.biteb.2020.100558
Garlic shell,42.1,4.6,52.87,0.09,0.34,1.3,0.94,0.94,11.39,76.72,12.23,11.05,6.27,41.32,29.34,17.14,400,0,10,20.59,22.66,40.95,https://doi.org/10.1016/j.biteb.2020.100558
Garlic shell,42.1,4.6,52.87,0.09,0.34,1.3,0.94,0.94,11.39,76.72,12.23,11.05,6.27,41.32,29.34,17.14,500,0,10,20.69,14.42,26.19,https://doi.org/10.1016/j.biteb.2020.100558
Garlic shell,42.1,4.6,52.87,0.09,0.34,1.3,0.94,0.94,11.39,76.72,12.23,11.05,6.27,41.32,29.34,17.14,600,0,10,20.77,11.25,20.51,https://doi.org/10.1016/j.biteb.2020.100558
Garlic shell,42.1,4.6,52.87,0.09,0.34,1.3,0.94,0.94,11.39,76.72,12.23,11.05,6.27,41.32,29.34,17.14,700,0,10,20.84,9.98,18.25,https://doi.org/10.1016/j.biteb.2020.100558
Garlic shell,42.1,4.6,52.87,0.09,0.34,1.3,0.94,0.94,11.39,76.72,12.23,11.05,6.27,41.32,29.34,17.14,800,0,10,20.67,7.92,14.37,https://doi.org/10.1016/j.biteb.2020.100558
Garlic shell,42.1,4.6,52.87,0.09,0.34,1.3,0.94,0.94,11.39,76.72,12.23,11.05,6.27,41.32,29.34,17.14,900,0,10,20.67,4.75,8.62,https://doi.org/10.1016/j.biteb.2020.100558
Garlic shell,42.1,4.6,52.87,0.09,0.34,1.3,0.94,0.94,11.39,76.72,12.23,11.05,6.27,41.32,29.34,17.14,100,0,15,11.32,84.59,84.06,https://doi.org/10.1016/j.biteb.2020.100558
Garlic shell,42.1,4.6,52.87,0.09,0.34,1.3,0.94,0.94,11.39,76.72,12.23,11.05,6.27,41.32,29.34,17.14,200,0,15,12.82,73.9,83.16,https://doi.org/10.1016/j.biteb.2020.100558
Garlic shell,42.1,4.6,52.87,0.09,0.34,1.3,0.94,0.94,11.39,76.72,12.23,11.05,6.27,41.32,29.34,17.14,300,0,15,16.74,54.35,79.85,https://doi.org/10.1016/j.biteb.2020.100558
Garlic shell,42.1,4.6,52.87,0.09,0.34,1.3,0.94,0.94,11.39,76.72,12.23,11.05,6.27,41.32,29.34,17.14,400,0,15,20.38,25.36,45.36,https://doi.org/10.1016/j.biteb.2020.100558
Garlic shell,42.1,4.6,52.87,0.09,0.34,1.3,0.94,0.94,11.39,76.72,12.23,11.05,6.27,41.32,29.34,17.14,500,0,15,20.59,17.43,31.5,https://doi.org/10.1016/j.biteb.2020.100558
Garlic shell,42.1,4.6,52.87,0.09,0.34,1.3,0.94,0.94,11.39,76.72,12.23,11.05,6.27,41.32,29.34,17.14,600,0,15,20.66,14.89,27,https://doi.org/10.1016/j.biteb.2020.100558
Garlic shell,42.1,4.6,52.87,0.09,0.34,1.3,0.94,0.94,11.39,76.72,12.23,11.05,6.27,41.32,29.34,17.14,700,0,15,20.74,12.83,23.35,https://doi.org/10.1016/j.biteb.2020.100558
Garlic shell,42.1,4.6,52.87,0.09,0.34,1.3,0.94,0.94,11.39,76.72,12.23,11.05,6.27,41.32,29.34,17.14,800,0,15,20.57,10.14,18.31,https://doi.org/10.1016/j.biteb.2020.100558
Garlic shell,42.1,4.6,52.87,0.09,0.34,1.3,0.94,0.94,11.39,76.72,12.23,11.05,6.27,41.32,29.34,17.14,900,0,15,20.57,6.49,11.72,https://doi.org/10.1016/j.biteb.2020.100558
Garlic shell,42.1,4.6,52.87,0.09,0.34,1.3,0.94,0.94,11.39,76.72,12.23,11.05,6.27,41.32,29.34,17.14,100,0,20,11.99,84.14,88.56,https://doi.org/10.1016/j.biteb.2020.100558
Garlic shell,42.1,4.6,52.87,0.09,0.34,1.3,0.94,0.94,11.39,76.72,12.23,11.05,6.27,41.32,29.34,17.14,200,0,20,12.02,83.04,87.63,https://doi.org/10.1016/j.biteb.2020.100558
Garlic shell,42.1,4.6,52.87,0.09,0.34,1.3,0.94,0.94,11.39,76.72,12.23,11.05,6.27,41.32,29.34,17.14,300,0,20,19.36,53.25,90.48,https://doi.org/10.1016/j.biteb.2020.100558
Garlic shell,42.1,4.6,52.87,0.09,0.34,1.3,0.94,0.94,11.39,76.72,12.23,11.05,6.27,41.32,29.34,17.14,400,0,20,19.97,22.66,39.72,https://doi.org/10.1016/j.biteb.2020.100558
Garlic shell,42.1,4.6,52.87,0.09,0.34,1.3,0.94,0.94,11.39,76.72,12.23,11.05,6.27,41.32,29.34,17.14,500,0,20,20.11,13.79,24.34,https://doi.org/10.1016/j.biteb.2020.100558
Garlic shell,42.1,4.6,52.87,0.09,0.34,1.3,0.94,0.94,11.39,76.72,12.23,11.05,6.27,41.32,29.34,17.14,600,0,20,20.14,10.46,18.49,https://doi.org/10.1016/j.biteb.2020.100558
Garlic shell,42.1,4.6,52.87,0.09,0.34,1.3,0.94,0.94,11.39,76.72,12.23,11.05,6.27,41.32,29.34,17.14,700,0,20,20.21,8.87,15.73,https://doi.org/10.1016/j.biteb.2020.100558
Garlic shell,42.1,4.6,52.87,0.09,0.34,1.3,0.94,0.94,11.39,76.72,12.23,11.05,6.27,41.32,29.34,17.14,800,0,20,20.07,7.13,12.56,https://doi.org/10.1016/j.biteb.2020.100558
Garlic shell,42.1,4.6,52.87,0.09,0.34,1.3,0.94,0.94,11.39,76.72,12.23,11.05,6.27,41.32,29.34,17.14,900,0,20,20.07,5.07,8.93,https://doi.org/10.1016/j.biteb.2020.100558
Coconut husk,42.15,6.37,48.1,0.48,0.91,1.8,0.86,0.87,14.84,84.11,13.9,1.99,6.05,10.67,21.65,17.04,400,0,11,23.33,33.77,53.08,https://doi.org/10.1016/j.biteb.2024.101831
Coconut husk,42.15,6.37,48.1,0.48,0.91,1.8,0.86,0.87,14.84,84.11,13.9,1.99,6.05,10.67,21.65,17.04,500,0,11,23.34,28.92,45.47,https://doi.org/10.1016/j.biteb.2024.101831
Coconut husk,42.15,6.37,48.1,0.48,0.91,1.8,0.86,0.87,14.84,84.11,13.9,1.99,6.05,10.67,21.65,17.04,600,0,11,23.52,27.55,43.65,https://doi.org/10.1016/j.biteb.2024.101831
Coffee shell,50,6.33,32.58,0.96,0.07,1.51,0.49,0.51,20.13,68.87,20.11,11.02,3.42,40.66,24.66,26.17,215,29,10,21.83,86.49,93.79,https://doi.org/10.1016/j.ecmx.2024.100723
Coffee shell,50,6.33,32.58,0.96,0.07,1.51,0.49,0.51,20.13,68.87,20.11,11.02,3.42,40.47,24.25,26.18,425,29,10,25.69,41.62,53.11,https://doi.org/10.1016/j.ecmx.2024.100723
Coffee shell,50,6.33,32.58,0.96,0.07,1.51,0.49,0.51,20.13,68.87,20.11,11.02,3.42,40.24,23.75,25.37,950,27,10,26.07,5.13,6.64,https://doi.org/10.1016/j.ecmx.2024.100723
Peanut shell,45.68,4.91,40.76,1.52,0.05,1.28,0.67,0.7,15.18,71.17,21.23,7.6,3.35,37.36,22.34,27.11,215,30,10,17.58,75.78,87.76,https://doi.org/10.1016/j.ecmx.2024.100723
Peanut shell,45.68,4.91,40.76,1.52,0.05,1.28,0.67,0.7,15.18,71.17,21.23,7.6,3.35,37.23,22.08,27.08,425,30,10,24.45,40.99,66.02,https://doi.org/10.1016/j.ecmx.2024.100723
Peanut shell,45.68,4.91,40.76,1.52,0.05,1.28,0.67,0.7,15.18,71.17,21.23,7.6,3.35,37,21.51,27.06,950,30,10,24.82,6.01,9.83,https://doi.org/10.1016/j.ecmx.2024.100723
Macadamia nuts,52.49,5.49,37.19,1.77,0.03,1.25,0.53,0.56,18.95,73.99,22.74,3.27,3.25,42.16,18.81,28.6,175,30,10,20.29,83.38,89.3,https://doi.org/10.1016/j.ecmx.2024.100723
Macadamia nuts,52.49,5.49,37.19,1.77,0.03,1.25,0.53,0.56,18.95,73.99,22.74,3.27,3.25,42.04,18.59,29.06,440,29,10,27.77,37.82,55.44,https://doi.org/10.1016/j.ecmx.2024.100723
Macadamia nuts,52.49,5.49,37.19,1.77,0.03,1.25,0.53,0.56,18.95,73.99,22.74,3.27,3.25,41.94,18.99,27.7,950,30,10,27.86,3.42,5.03,https://doi.org/10.1016/j.ecmx.2024.100723
Rice husk,40.31,4.26,34.88,1.53,0.01,1.26,0.65,0.68,13.48,62.9,16.9,20.2,3.72,36.31,24.63,26.27,180,30,10,14.89,82.69,91.32,https://doi.org/10.1016/j.ecmx.2024.100723
Rice husk,40.31,4.26,34.88,1.53,0.01,1.26,0.65,0.68,13.48,62.9,16.9,20.2,3.72,36.18,24.37,26.21,435,30,10,17.4,44.55,57.49,https://doi.org/10.1016/j.ecmx.2024.100723
Rice husk,40.31,4.26,34.88,1.53,0.01,1.26,0.65,0.68,13.48,62.9,16.9,20.2,3.72,36.16,23.76,25.72,950,30,10,18.3,16.23,22.03,https://doi.org/10.1016/j.ecmx.2024.100723
Tea waste,49.98,5,33.96,2.68,0.04,1.19,0.51,0.56,17.98,66.75,24.4,8.85,2.74,37.32,24.35,27.47,185,30,10,19.94,83.36,92.47,https://doi.org/10.1016/j.ecmx.2024.100723
Tea waste,49.98,5,33.96,2.68,0.04,1.19,0.51,0.56,17.98,66.75,24.4,8.85,2.74,37.19,24.06,27.44,430,30,10,26.72,45.16,67.13,https://doi.org/10.1016/j.ecmx.2024.100723
Tea waste,49.98,5,33.96,2.68,0.04,1.19,0.51,0.56,17.98,66.75,24.4,8.85,2.74,36.96,23.61,26.83,950,29,10,26.89,0.3,0.45,https://doi.org/10.1016/j.ecmx.2024.100723
Palm kernel shell,50.73,5.97,40.83,0.36,0.06,1.4,0.6,0.61,18.39,75.21,22.74,2.05,3.31,24.25,21.95,47.35,650,10,20,27.4,24.88,37.07,https://doi.org/10.1016/j.enconman.2016.07.038
Palm kernel shell,50.73,5.97,40.83,0.36,0.06,1.4,0.6,0.61,18.39,75.21,22.74,2.05,3.31,24.25,21.95,47.35,700,10,20,27.23,24.01,35.55,https://doi.org/10.1016/j.enconman.2016.07.038
Palm kernel shell,50.73,5.97,40.83,0.36,0.06,1.4,0.6,0.61,18.39,75.21,22.74,2.05,3.31,24.25,21.95,47.35,750,10,20,27.09,22.69,33.43,https://doi.org/10.1016/j.enconman.2016.07.038
Palm kernel shell,50.73,5.97,40.83,0.36,0.06,1.4,0.6,0.61,18.39,75.21,22.74,2.05,3.31,24.25,21.95,47.35,800,10,20,27.02,20.87,30.66,https://doi.org/10.1016/j.enconman.2016.07.038
Palm kernel shell,50.73,5.97,40.83,0.36,0.06,1.4,0.6,0.61,18.39,75.21,22.74,2.05,3.31,24.25,21.95,47.35,850,10,20,27.1,20.5,30.21,https://doi.org/10.1016/j.enconman.2016.07.038
Pine sawdust,46.73,6.54,42.92,1.71,0.95,1.67,0.69,0.72,17.56,81.48,17.37,1.15,4.69,50.6,11.35,25.9,650,10,20,32.49,20.94,38.74,https://doi.org/10.1016/j.enconman.2016.07.038
Pine sawdust,46.73,6.54,42.92,1.71,0.95,1.67,0.69,0.72,17.56,81.48,17.37,1.15,4.69,50.6,11.35,25.9,700,10,20,32.62,19.83,36.83,https://doi.org/10.1016/j.enconman.2016.07.038
Pine sawdust,46.73,6.54,42.92,1.71,0.95,1.67,0.69,0.72,17.56,81.48,17.37,1.15,4.69,50.6,11.35,25.9,750,10,20,31.81,19.02,34.45,https://doi.org/10.1016/j.enconman.2016.07.038
Pine sawdust,46.73,6.54,42.92,1.71,0.95,1.67,0.69,0.72,17.56,81.48,17.37,1.15,4.69,50.6,11.35,25.9,800,10,20,31.67,16.75,30.2,https://doi.org/10.1016/j.enconman.2016.07.038
Pine sawdust,46.73,6.54,42.92,1.71,0.95,1.67,0.69,0.72,17.56,81.48,17.37,1.15,4.69,50.6,11.35,25.9,850,10,20,31.34,15.94,28.44,https://doi.org/10.1016/j.enconman.2016.07.038
Wheat straw,43,5.36,40.73,0.63,0.22,1.49,0.71,0.72,14.94,73.5,16.44,10.06,4.47,34.3,30.35,21.15,650,10,20,19.61,32.55,42.73,https://doi.org/10.1016/j.enconman.2016.07.038
Wheat straw,43,5.36,40.73,0.63,0.22,1.49,0.71,0.72,14.94,73.5,16.44,10.06,4.47,34.3,30.35,21.15,700,10,20,19.3,32.55,42.05,https://doi.org/10.1016/j.enconman.2016.07.038
Wheat straw,43,5.36,40.73,0.63,0.22,1.49,0.71,0.72,14.94,73.5,16.44,10.06,4.47,34.3,30.35,21.15,750,10,20,18.98,31.64,40.2,https://doi.org/10.1016/j.enconman.2016.07.038
Wheat straw,43,5.36,40.73,0.63,0.22,1.49,0.71,0.72,14.94,73.5,16.44,10.06,4.47,34.3,30.35,21.15,800,10,20,18.78,30.76,38.67,https://doi.org/10.1016/j.enconman.2016.07.038
Wheat straw,43,5.36,40.73,0.63,0.22,1.49,0.71,0.72,14.94,73.5,16.44,10.06,4.47,34.3,30.35,21.15,850,10,20,18.82,29.57,37.25,https://doi.org/10.1016/j.enconman.2016.07.038
Rice straw,49.4,6.16,42.75,1.5,0.2,1.49,0.65,0.68,17.88,71.61,17.11,11.28,4.19,32.96,29.05,4.98,200,30,10,20.31,69.55,78.99,https://doi.org/10.1016/j.energy.2023.129949
Rice straw,49.4,6.16,42.75,1.5,0.2,1.49,0.65,0.68,17.88,71.61,17.11,11.28,4.19,32.96,29.05,4.98,220,30,10,24.73,56.42,78.03,https://doi.org/10.1016/j.energy.2023.129949
Rice straw,49.4,6.16,42.75,1.5,0.2,1.49,0.65,0.68,17.88,71.61,17.11,11.28,4.19,32.96,29.05,4.98,240,30,10,25.41,46.95,66.72,https://doi.org/10.1016/j.energy.2023.129949
Rice straw,49.4,6.16,42.75,1.5,0.2,1.49,0.65,0.68,17.88,71.61,17.11,11.28,4.19,32.96,29.05,4.98,260,30,10,26.51,42.95,63.67,https://doi.org/10.1016/j.energy.2023.129949
Rice straw,49.4,6.16,42.75,1.5,0.2,1.49,0.65,0.68,17.88,71.61,17.11,11.28,4.19,32.96,29.05,4.98,280,30,10,27.33,41.03,62.71,https://doi.org/10.1016/j.energy.2023.129949
Rice straw,49.4,6.16,42.75,1.5,0.2,1.49,0.65,0.68,17.88,71.61,17.11,11.28,4.19,32.96,29.05,4.98,300,30,10,27.49,40.64,62.48,https://doi.org/10.1016/j.energy.2023.129949
Maple sawdust,50.53,5.95,43.12,0.39,0,1.4,0.64,0.65,17.88,84.17,14.71,1.12,5.72,50.31,29.18,19.79,200,30,10,22,75.68,93.12,https://doi.org/10.1016/j.energy.2023.129949
Maple sawdust,50.53,5.95,43.12,0.39,0,1.4,0.64,0.65,17.88,84.17,14.71,1.12,5.72,50.31,29.18,19.79,220,30,10,24.21,66.23,89.68,https://doi.org/10.1016/j.energy.2023.129949
Maple sawdust,50.53,5.95,43.12,0.39,0,1.4,0.64,0.65,17.88,84.17,14.71,1.12,5.72,50.31,29.18,19.79,240,30,10,26.1,50.83,74.2,https://doi.org/10.1016/j.energy.2023.129949
Maple sawdust,50.53,5.95,43.12,0.39,0,1.4,0.64,0.65,17.88,84.17,14.71,1.12,5.72,50.31,29.18,19.79,260,30,10,30.02,39.44,66.22,https://doi.org/10.1016/j.energy.2023.129949
Maple sawdust,50.53,5.95,43.12,0.39,0,1.4,0.64,0.65,17.88,84.17,14.71,1.12,5.72,50.31,29.18,19.79,280,30,10,31.31,31.59,55.32,https://doi.org/10.1016/j.energy.2023.129949
Maple sawdust,50.53,5.95,43.12,0.39,0,1.4,0.64,0.65,17.88,84.17,14.71,1.12,5.72,50.31,29.18,19.79,300,30,10,32.47,28.78,52.27,https://doi.org/10.1016/j.energy.2023.129949
Peanut shell,52.16,5.63,40.77,1.44,0,1.29,0.59,0.61,18.39,71.53,23.04,5.44,3.1,42.25,9.79,32.95,200,30,10,21.92,78.4,93.44,https://doi.org/10.1016/j.energy.2023.129949
Peanut shell,52.16,5.63,40.77,1.44,0,1.29,0.59,0.61,18.39,71.53,23.04,5.44,3.1,42.25,9.79,32.95,220,30,10,22.32,72.5,87.98,https://doi.org/10.1016/j.energy.2023.129949
Peanut shell,52.16,5.63,40.77,1.44,0,1.29,0.59,0.61,18.39,71.53,23.04,5.44,3.1,42.25,9.79,32.95,240,30,10,25.38,55.41,76.46,https://doi.org/10.1016/j.energy.2023.129949
Peanut shell,52.16,5.63,40.77,1.44,0,1.29,0.59,0.61,18.39,71.53,23.04,5.44,3.1,42.25,9.79,32.95,260,30,10,26.04,43.96,62.24,https://doi.org/10.1016/j.energy.2023.129949
Peanut shell,52.16,5.63,40.77,1.44,0,1.29,0.59,0.61,18.39,71.53,23.04,5.44,3.1,42.25,9.79,32.95,280,30,10,27.42,41.28,61.54,https://doi.org/10.1016/j.energy.2023.129949
Peanut shell,52.16,5.63,40.77,1.44,0,1.29,0.59,0.61,18.39,71.53,23.04,5.44,3.1,42.25,9.79,32.95,300,30,10,28.04,39.83,60.72,https://doi.org/10.1016/j.energy.2023.129949
Algae,34.8,5.4,32.38,5.25,2.05,1.85,0.7,0.83,13.89,50.21,29.05,20.74,1.73,31.62,31.55,20.43,130,0,10,14.57,91.71,96.21,https://doi.org/10.1016/j.fuproc.2023.107818
Algae,34.8,5.4,32.38,5.25,2.05,1.85,0.7,0.83,13.89,50.21,29.05,20.74,1.73,31.62,31.55,20.43,230,0,10,15.09,87.29,94.84,https://doi.org/10.1016/j.fuproc.2023.107818
Algae,34.8,5.4,32.38,5.25,2.05,1.85,0.7,0.83,13.89,50.21,29.05,20.74,1.73,31.62,31.55,20.43,330,0,10,17.58,73.07,92.49,https://doi.org/10.1016/j.fuproc.2023.107818
Algae,34.8,5.4,32.38,5.25,2.05,1.85,0.7,0.83,13.89,50.21,29.05,20.74,1.73,31.55,31.55,20.63,430,0,10,17.73,55.29,70.58,https://doi.org/10.1016/j.fuproc.2023.107818
Algae,34.8,5.4,32.38,5.25,2.05,1.85,0.7,0.83,13.89,50.21,29.05,20.74,1.73,31.67,31.55,20.96,530,0,10,18.51,24.71,32.93,https://doi.org/10.1016/j.fuproc.2023.107818
Algae,34.8,5.4,32.38,5.25,2.05,1.85,0.7,0.83,13.89,50.21,29.05,20.74,1.73,31.55,31.55,20.69,630,0,10,17.62,46.07,58.45,https://doi.org/10.1016/j.fuproc.2023.107818
Algae,34.8,5.4,32.38,5.25,2.05,1.85,0.7,0.83,13.89,50.21,29.05,20.74,1.73,31.55,31.55,20.69,730,0,10,17.4,42.21,52.88,https://doi.org/10.1016/j.fuproc.2023.107818
Algae,34.8,5.4,32.38,5.25,2.05,1.85,0.7,0.83,13.89,50.21,29.05,20.74,1.73,31.46,31.55,20.89,830,0,10,18.46,34.92,46.41,https://doi.org/10.1016/j.fuproc.2023.107818
Coconut shell,54.5,6.35,35.71,0.42,0.22,1.39,0.49,0.5,21.14,67.68,29.28,3.04,2.31,18.5,47.1,30.5,130,0,10,21.62,93.64,95.79,https://doi.org/10.1016/j.fuproc.2023.107818
Coconut shell,54.5,6.35,35.71,0.42,0.22,1.39,0.49,0.5,21.14,67.68,29.28,3.04,2.31,18.5,47.1,30.5,230,0,10,21.59,91.5,93.47,https://doi.org/10.1016/j.fuproc.2023.107818
Coconut shell,54.5,6.35,35.71,0.42,0.22,1.39,0.49,0.5,21.14,67.68,29.28,3.04,2.31,18.5,47.1,30.5,330,0,10,24.72,63.86,74.69,https://doi.org/10.1016/j.fuproc.2023.107818
Coconut shell,54.5,6.35,35.71,0.42,0.22,1.39,0.49,0.5,21.14,67.68,29.28,3.04,2.31,18.5,47.1,30.5,430,0,10,26.42,42.64,53.3,https://doi.org/10.1016/j.fuproc.2023.107818
Coconut shell,54.5,6.35,35.71,0.42,0.22,1.39,0.49,0.5,21.14,67.68,29.28,3.04,2.31,18.5,47.1,30.5,530,0,10,26.89,36.43,46.35,https://doi.org/10.1016/j.fuproc.2023.107818
Coconut shell,54.5,6.35,35.71,0.42,0.22,1.39,0.49,0.5,21.14,67.68,29.28,3.04,2.31,18.5,47.1,30.5,630,0,10,27.44,31.29,40.62,https://doi.org/10.1016/j.fuproc.2023.107818
Coconut shell,54.5,6.35,35.71,0.42,0.22,1.39,0.49,0.5,21.14,67.68,29.28,3.04,2.31,18.5,47.1,30.5,730,0,10,27.84,27.21,35.84,https://doi.org/10.1016/j.fuproc.2023.107818
Coconut shell,54.5,6.35,35.71,0.42,0.22,1.39,0.49,0.5,21.14,67.68,29.28,3.04,2.31,18.5,47.1,30.5,830,0,10,27.68,18.21,23.85,https://doi.org/10.1016/j.fuproc.2023.107818
Rice husk,38.2,5.2,47.68,0.63,0.19,1.62,0.94,0.95,11.84,69.61,21.44,8.95,3.25,38.2,26.4,24.1,130,0,10,12.22,83.64,86.29,https://doi.org/10.1016/j.fuproc.2023.107818
Rice husk,38.2,5.2,47.68,0.63,0.19,1.62,0.94,0.95,11.84,69.61,21.44,8.95,3.25,38.2,26.4,24.1,230,0,10,12.8,78.07,84.37,https://doi.org/10.1016/j.fuproc.2023.107818
Rice husk,38.2,5.2,47.68,0.63,0.19,1.62,0.94,0.95,11.84,69.61,21.44,8.95,3.25,38.2,26.4,24.1,330,0,10,15.6,54.21,71.4,https://doi.org/10.1016/j.fuproc.2023.107818
Rice husk,38.2,5.2,47.68,0.63,0.19,1.62,0.94,0.95,11.84,69.61,21.44,8.95,3.25,38.2,26.4,24.1,430,0,10,17.89,32.79,49.53,https://doi.org/10.1016/j.fuproc.2023.107818
Rice husk,38.2,5.2,47.68,0.63,0.19,1.62,0.94,0.95,11.84,69.61,21.44,8.95,3.25,38.2,26.4,24.1,530,0,10,18.81,27.86,44.24,https://doi.org/10.1016/j.fuproc.2023.107818
Rice husk,38.2,5.2,47.68,0.63,0.19,1.62,0.94,0.95,11.84,69.61,21.44,8.95,3.25,38.2,26.4,24.1,630,0,10,20.15,25.07,42.65,https://doi.org/10.1016/j.fuproc.2023.107818
Rice husk,38.2,5.2,47.68,0.63,0.19,1.62,0.94,0.95,11.84,69.61,21.44,8.95,3.25,38.2,26.4,24.1,730,0,10,20.1,21.42,36.35,https://doi.org/10.1016/j.fuproc.2023.107818
Rice husk,38.2,5.2,47.68,0.63,0.19,1.62,0.94,0.95,11.84,69.61,21.44,8.95,3.25,38.2,26.4,24.1,830,0,10,20.06,16.07,27.22,https://doi.org/10.1016/j.fuproc.2023.107818
Rice husk,38.1,5,56.1,0.26,0.52,1.56,1.11,1.11,10.05,60.26,18.33,21.41,3.29,28.6,28.6,24.4,400,0,21,17,44.5,75.25,https://doi.org/10.1016/j.jclepro.2016.11.107
Rice husk,38.1,5,56.1,0.26,0.52,1.56,1.11,1.11,10.05,60.26,18.33,21.41,3.29,28.6,28.6,24.4,500,0,21,17.1,41.1,69.91,https://doi.org/10.1016/j.jclepro.2016.11.107
Rice husk,38.1,5,56.1,0.26,0.52,1.56,1.11,1.11,10.05,60.26,18.33,21.41,3.29,28.6,28.6,24.4,600,0,21,17,40,67.64,https://doi.org/10.1016/j.jclepro.2016.11.107
Rice husk,38.1,5,56.1,0.26,0.52,1.56,1.11,1.11,10.05,60.26,18.33,21.41,3.29,28.6,28.6,24.4,700,0,22,15.7,39.1,61.06,https://doi.org/10.1016/j.jclepro.2016.11.107
Rice husk,38.1,5,56.1,0.26,0.52,1.56,1.11,1.11,10.05,60.26,18.33,21.41,3.29,28.6,28.6,24.4,800,0,22,15.9,37.6,59.47,https://doi.org/10.1016/j.jclepro.2016.11.107
Plum,45.2,5.4,48.3,1.1,0.04,1.42,0.8,0.82,14.37,89.1,7.55,3.35,11.8,7.5,34.5,37.1,200,0,5,14.86,78.95,81.64,https://doi.org/10.1016/j.jclepro.2022.131637
Plum,45.2,5.4,48.3,1.1,0.04,1.42,0.8,0.82,14.37,89.1,7.55,3.35,11.8,7.5,34.5,37.1,400,0,5,18.99,46.97,62.07,https://doi.org/10.1016/j.jclepro.2022.131637
Plum,45.2,5.4,48.3,1.1,0.04,1.42,0.8,0.82,14.37,89.1,7.55,3.35,11.8,7.5,34.5,37.1,600,0,5,22.66,35.63,56.18,https://doi.org/10.1016/j.jclepro.2022.131637
Plum,45.2,5.4,48.3,1.1,0.04,1.42,0.8,0.82,14.37,89.1,7.55,3.35,11.8,7.5,34.5,37.1,800,0,5,23.11,30.32,48.76,https://doi.org/10.1016/j.jclepro.2022.131637
Plum,45.2,5.4,48.3,1.1,0.04,1.42,0.8,0.82,14.37,89.1,7.55,3.35,11.8,7.5,34.5,37.1,200,0,10,14.96,89.84,93.52,https://doi.org/10.1016/j.jclepro.2022.131637
Plum,45.2,5.4,48.3,1.1,0.04,1.42,0.8,0.82,14.37,89.1,7.55,3.35,11.8,7.5,34.5,37.1,400,0,10,18,37.41,46.86,https://doi.org/10.1016/j.jclepro.2022.131637
Plum,45.2,5.4,48.3,1.1,0.04,1.42,0.8,0.82,14.37,89.1,7.55,3.35,11.8,7.5,34.5,37.1,600,0,10,24.66,25.33,43.47,https://doi.org/10.1016/j.jclepro.2022.131637
Plum,45.2,5.4,48.3,1.1,0.04,1.42,0.8,0.82,14.37,89.1,7.55,3.35,11.8,7.5,34.5,37.1,800,0,10,25.11,20.47,35.77,https://doi.org/10.1016/j.jclepro.2022.131637
Plum,45.2,5.4,48.3,1.1,0.04,1.42,0.8,0.82,14.37,89.1,7.55,3.35,11.8,7.5,34.5,37.1,200,0,15,13.89,83.72,80.92,https://doi.org/10.1016/j.jclepro.2022.131637
Plum,45.2,5.4,48.3,1.1,0.04,1.42,0.8,0.82,14.37,89.1,7.55,3.35,11.8,7.5,34.5,37.1,400,0,15,22.85,38.59,61.36,https://doi.org/10.1016/j.jclepro.2022.131637
Plum,45.2,5.4,48.3,1.1,0.04,1.42,0.8,0.82,14.37,89.1,7.55,3.35,11.8,7.5,34.5,37.1,600,0,15,23.45,26.07,42.54,https://doi.org/10.1016/j.jclepro.2022.131637
Plum,45.2,5.4,48.3,1.1,0.04,1.42,0.8,0.82,14.37,89.1,7.55,3.35,11.8,7.5,34.5,37.1,800,0,15,24.76,20.62,35.53,https://doi.org/10.1016/j.jclepro.2022.131637
Plum,45.2,5.4,48.3,1.1,0.04,1.42,0.8,0.82,14.37,89.1,7.55,3.35,11.8,7.5,34.5,37.1,200,0,20,14.27,88.02,87.4,https://doi.org/10.1016/j.jclepro.2022.131637
Plum,45.2,5.4,48.3,1.1,0.04,1.42,0.8,0.82,14.37,89.1,7.55,3.35,11.8,7.5,34.5,37.1,400,0,20,24.33,40.94,69.31,https://doi.org/10.1016/j.jclepro.2022.131637
Plum,45.2,5.4,48.3,1.1,0.04,1.42,0.8,0.82,14.37,89.1,7.55,3.35,11.8,7.5,34.5,37.1,600,0,20,24.12,28.86,48.44,https://doi.org/10.1016/j.jclepro.2022.131637
Plum,45.2,5.4,48.3,1.1,0.04,1.42,0.8,0.82,14.37,89.1,7.55,3.35,11.8,7.5,34.5,37.1,800,0,20,23.95,25.04,41.73,https://doi.org/10.1016/j.jclepro.2022.131637
Fig pomace,42.5,6.2,50.1,1.3,0.1,1.74,0.88,0.91,14.29,89.44,2.37,8.19,37.74,11.8,51.5,15.7,200,0,5,15.5,80.1,86.91,https://doi.org/10.1016/j.jclepro.2022.131637
Fig pomace,42.5,6.2,50.1,1.3,0.1,1.74,0.88,0.91,14.29,89.44,2.37,8.19,37.74,11.8,51.5,15.7,400,0,5,20.94,37.48,54.94,https://doi.org/10.1016/j.jclepro.2022.131637
Fig pomace,42.5,6.2,50.1,1.3,0.1,1.74,0.88,0.91,14.29,89.44,2.37,8.19,37.74,11.8,51.5,15.7,600,0,5,21.21,25.5,37.86,https://doi.org/10.1016/j.jclepro.2022.131637
Fig pomace,42.5,6.2,50.1,1.3,0.1,1.74,0.88,0.91,14.29,89.44,2.37,8.19,37.74,11.8,51.5,15.7,800,0,5,21.14,20.3,30.04,https://doi.org/10.1016/j.jclepro.2022.131637
Fig pomace,42.5,6.2,50.1,1.3,0.1,1.74,0.88,0.91,14.29,89.44,2.37,8.19,37.74,11.8,51.5,15.7,200,0,10,15.41,80.5,86.84,https://doi.org/10.1016/j.jclepro.2022.131637
Fig pomace,42.5,6.2,50.1,1.3,0.1,1.74,0.88,0.91,14.29,89.44,2.37,8.19,37.74,11.8,51.5,15.7,400,0,10,19.86,37.48,52.11,https://doi.org/10.1016/j.jclepro.2022.131637
Fig pomace,42.5,6.2,50.1,1.3,0.1,1.74,0.88,0.91,14.29,89.44,2.37,8.19,37.74,11.8,51.5,15.7,600,0,10,21.16,25.5,37.77,https://doi.org/10.1016/j.jclepro.2022.131637
Fig pomace,42.5,6.2,50.1,1.3,0.1,1.74,0.88,0.91,14.29,89.44,2.37,8.19,37.74,11.8,51.5,15.7,800,0,10,21.06,20.3,29.93,https://doi.org/10.1016/j.jclepro.2022.131637
Fig pomace,42.5,6.2,50.1,1.3,0.1,1.74,0.88,0.91,14.29,89.44,2.37,8.19,37.74,11.8,51.5,15.7,200,0,15,16.44,80.9,93.1,https://doi.org/10.1016/j.jclepro.2022.131637
Fig pomace,42.5,6.2,50.1,1.3,0.1,1.74,0.88,0.91,14.29,89.44,2.37,8.19,37.74,11.8,51.5,15.7,400,0,15,20.73,37.48,54.39,https://doi.org/10.1016/j.jclepro.2022.131637
Fig pomace,42.5,6.2,50.1,1.3,0.1,1.74,0.88,0.91,14.29,89.44,2.37,8.19,37.74,11.8,51.5,15.7,600,0,15,21.03,25.5,37.54,https://doi.org/10.1016/j.jclepro.2022.131637
Fig pomace,42.5,6.2,50.1,1.3,0.1,1.74,0.88,0.91,14.29,89.44,2.37,8.19,37.74,11.8,51.5,15.7,800,0,15,20.93,20.3,29.74,https://doi.org/10.1016/j.jclepro.2022.131637
Fig pomace,42.5,6.2,50.1,1.3,0.1,1.74,0.88,0.91,14.29,89.44,2.37,8.19,37.74,11.8,51.5,15.7,200,0,20,16.51,81.7,94.42,https://doi.org/10.1016/j.jclepro.2022.131637
Fig pomace,42.5,6.2,50.1,1.3,0.1,1.74,0.88,0.91,14.29,89.44,2.37,8.19,37.74,11.8,51.5,15.7,400,0,20,19.79,37.48,51.92,https://doi.org/10.1016/j.jclepro.2022.131637
Fig pomace,42.5,6.2,50.1,1.3,0.1,1.74,0.88,0.91,14.29,89.44,2.37,8.19,37.74,11.8,51.5,15.7,600,0,20,20.01,25.5,35.72,https://doi.org/10.1016/j.jclepro.2022.131637
Fig pomace,42.5,6.2,50.1,1.3,0.1,1.74,0.88,0.91,14.29,89.44,2.37,8.19,37.74,11.8,51.5,15.7,800,0,20,19.85,20.3,28.21,https://doi.org/10.1016/j.jclepro.2022.131637
Poplar,53.51,7.27,38.7,0.48,0.04,1.62,0.54,0.55,21.56,83.65,15.05,1.3,5.56,53.2,19.56,18.96,300,26,10,23.69,79.73,87.59,https://doi.org/10.1016/j.joei.2023.101416
Poplar,53.51,7.27,38.7,0.48,0.04,1.62,0.54,0.55,21.56,83.65,15.05,1.3,5.56,53.2,19.56,18.96,350,26,10,26.57,36.97,45.55,https://doi.org/10.1016/j.joei.2023.101416
Poplar,53.51,7.27,38.7,0.48,0.04,1.62,0.54,0.55,21.56,83.65,15.05,1.3,5.56,53.2,19.56,18.96,400,24,10,30,21.76,30.27,https://doi.org/10.1016/j.joei.2023.101416
Poplar,53.51,7.27,38.7,0.48,0.04,1.62,0.54,0.55,21.56,83.65,15.05,1.3,5.56,53.2,19.56,18.96,450,24,10,29.94,19.78,27.46,https://doi.org/10.1016/j.joei.2023.101416
Poplar,53.51,7.27,38.7,0.48,0.04,1.62,0.54,0.55,21.56,83.65,15.05,1.3,5.56,53.2,19.56,18.96,500,24,10,29.16,18.31,24.76,https://doi.org/10.1016/j.joei.2023.101416
Poplar,53.51,7.27,38.7,0.48,0.04,1.62,0.54,0.55,21.56,83.65,15.05,1.3,5.56,53.2,19.56,18.96,550,24,10,29.04,17.2,23.16,https://doi.org/10.1016/j.joei.2023.101416
Poplar,53.51,7.27,38.7,0.48,0.04,1.62,0.54,0.55,21.56,83.65,15.05,1.3,5.56,53.2,19.56,18.96,600,24,10,29.04,16.09,21.67,https://doi.org/10.1016/j.joei.2023.101416
Poplar,53.51,7.27,38.7,0.48,0.04,1.62,0.54,0.55,21.56,83.65,15.05,1.3,5.56,53.2,19.56,18.96,300,19,20,24.11,85.07,95.11,https://doi.org/10.1016/j.joei.2023.101416
Poplar,53.51,7.27,38.7,0.48,0.04,1.62,0.54,0.55,21.56,83.65,15.05,1.3,5.56,53.2,19.56,18.96,350,18,20,25.6,52.62,62.47,https://doi.org/10.1016/j.joei.2023.101416
Poplar,53.51,7.27,38.7,0.48,0.04,1.62,0.54,0.55,21.56,83.65,15.05,1.3,5.56,53.2,19.56,18.96,400,17,20,29.46,22.49,30.73,https://doi.org/10.1016/j.joei.2023.101416
Poplar,53.51,7.27,38.7,0.48,0.04,1.62,0.54,0.55,21.56,83.65,15.05,1.3,5.56,53.2,19.56,18.96,450,16,20,29.44,20.4,27.85,https://doi.org/10.1016/j.joei.2023.101416
Poplar,53.51,7.27,38.7,0.48,0.04,1.62,0.54,0.55,21.56,83.65,15.05,1.3,5.56,53.2,19.56,18.96,500,16,20,29.04,18.8,25.32,https://doi.org/10.1016/j.joei.2023.101416
Poplar,53.51,7.27,38.7,0.48,0.04,1.62,0.54,0.55,21.56,83.65,15.05,1.3,5.56,53.2,19.56,18.96,550,16,20,28.75,17.69,23.59,https://doi.org/10.1016/j.joei.2023.101416
Poplar,53.51,7.27,38.7,0.48,0.04,1.62,0.54,0.55,21.56,83.65,15.05,1.3,5.56,53.2,19.56,18.96,600,16,20,28.74,16.71,22.27,https://doi.org/10.1016/j.joei.2023.101416
Poplar,53.51,7.27,38.7,0.48,0.04,1.62,0.54,0.55,21.56,83.65,15.05,1.3,5.56,53.2,19.56,18.96,300,19,30,24.03,89.07,99.26,https://doi.org/10.1016/j.joei.2023.101416
Poplar,53.51,7.27,38.7,0.48,0.04,1.62,0.54,0.55,21.56,83.65,15.05,1.3,5.56,53.2,19.56,18.96,350,18,30,25.08,62.46,72.64,https://doi.org/10.1016/j.joei.2023.101416
Poplar,53.51,7.27,38.7,0.48,0.04,1.62,0.54,0.55,21.56,83.65,15.05,1.3,5.56,53.2,19.56,18.96,400,18,30,28.91,23.11,30.98,https://doi.org/10.1016/j.joei.2023.101416
Poplar,53.51,7.27,38.7,0.48,0.04,1.62,0.54,0.55,21.56,83.65,15.05,1.3,5.56,53.2,19.56,18.96,450,16,30,29.32,20.89,28.4,https://doi.org/10.1016/j.joei.2023.101416
Poplar,53.51,7.27,38.7,0.48,0.04,1.62,0.54,0.55,21.56,83.65,15.05,1.3,5.56,53.2,19.56,18.96,500,16,30,28.96,19.17,25.75,https://doi.org/10.1016/j.joei.2023.101416
Poplar,53.51,7.27,38.7,0.48,0.04,1.62,0.54,0.55,21.56,83.65,15.05,1.3,5.56,53.2,19.56,18.96,550,16,30,28.75,18.06,24.08,https://doi.org/10.1016/j.joei.2023.101416
Poplar,53.51,7.27,38.7,0.48,0.04,1.62,0.54,0.55,21.56,83.65,15.05,1.3,5.56,53.2,19.56,18.96,600,16,30,28.71,17.07,22.73,https://doi.org/10.1016/j.joei.2023.101416
Poplar,53.51,7.27,38.7,0.48,0.04,1.62,0.54,0.55,21.56,83.65,15.05,1.3,5.56,53.2,19.56,18.96,300,19,40,22.93,88.12,93.7,https://doi.org/10.1016/j.joei.2023.101416
Poplar,53.51,7.27,38.7,0.48,0.04,1.62,0.54,0.55,21.56,83.65,15.05,1.3,5.56,53.2,19.56,18.96,350,18,40,24.71,67.86,77.76,https://doi.org/10.1016/j.joei.2023.101416
Poplar,53.51,7.27,38.7,0.48,0.04,1.62,0.54,0.55,21.56,83.65,15.05,1.3,5.56,53.2,19.56,18.96,400,18,40,28.91,23.72,31.8,https://doi.org/10.1016/j.joei.2023.101416
Poplar,53.51,7.27,38.7,0.48,0.04,1.62,0.54,0.55,21.56,83.65,15.05,1.3,5.56,53.2,19.56,18.96,450,17,40,29.25,21.51,29.18,https://doi.org/10.1016/j.joei.2023.101416
